Repository: Ku-code/materials-database-info

# materials-database-info
This is all data for the materials FDM.

File: master_filaments.json
{
  "materials": [
  {
    "Name_Short": "ABS-GF",
    "Name_Full": "Glass Fiber Reinforced ABS",
    "MaterialDescription": "Glass-fiber ABS with improved rigidity and heat resistance.",
    "TensileStrength": "50 MPa",
    "Stiffness": "3.0 GPa",
    "ElongationAtBreak": "4%",
    "Density": "1.18 g/cm³",
    "HDT": "102°C",
    "WaterAbsorption": "Low",
    "ChemicalResistance": "Moderate",
    "UVR": "Poor",
    "PrintTemperature": "250-270°C",
    "BedTemperature": "90-110°C",
    "PrintSpeed": "Medium",
    "SurfaceFinish": "Matte",
    "ImpactResistance": "Medium",
    "Flexibility": "Low",
    "CostLevel": "Medium",
    "BaseTime": 7.8,
    "ImageUrl": "ABS-GF.jpg",
    "TypeOfUse": [
      "Architecture Models",
      "Automotive Parts",
      "Decorative Parts, Toys, Random Parts",
      "Functional Parts",
      "Mechanical Parts",
      "Structural Parts"
    ]
  },
  {
    "Name_Short": "PA6-GF",
    "Name_Full": "Glass Fiber Reinforced Nylon 6",
    "MaterialDescription": "Nylon 6 with glass fiber for strong, wear-resistant parts.",
    "TensileStrength": "95 MPa",
    "Stiffness": "4.6 GPa",
    "ElongationAtBreak": "5%",
    "Density": "1.19 g/cm³",
    "HDT": "180°C",
    "WaterAbsorption": "High",
    "ChemicalResistance": "Good",
    "UVR": "Moderate",
    "PrintTemperature": "270-300°C",
    "BedTemperature": "90-120°C",
    "PrintSpeed": "Medium",
    "SurfaceFinish": "Matte",
    "ImpactResistance": "Good",
    "Flexibility": "Low",
    "CostLevel": "High",
    "BaseTime": 8.4,
    "ImageUrl": "PA6-GF.jpg",
    "TypeOfUse": [
      "Architecture Models",
      "Automotive Parts",
      "Decorative Parts, Toys, Random Parts",
      "Functional Parts",
      "Mechanical Parts",
      "Outdoor Parts",
      "Structural Parts"
    ]
  },
  {
    "Name_Short": "PETG-HF",
    "Name_Full": "Polyethylene Terephthalate Glycol (High Flow)",
    "MaterialDescription": "High-flow PETG for fast and strong functional printing.",
    "TensileStrength": "52 MPa",
    "Stiffness": "2.0 GPa",
    "ElongationAtBreak": "14%",
    "Density": "1.25 g/cm³",
    "HDT": "74°C",
    "WaterAbsorption": "Low",
    "ChemicalResistance": "Good",
    "UVR": "Moderate",
    "PrintTemperature": "220-260°C",
    "BedTemperature": "65-85°C",
    "PrintSpeed": "Fast",
    "SurfaceFinish": "Glossy",
    "ImpactResistance": "Good",
    "Flexibility": "Medium",
    "CostLevel": "Low",
    "BaseTime": 6.8,
    "ImageUrl": "PETG-HF.jpg",
    "TypeOfUse": [
      "Architecture Models",
      "Decorative Parts, Toys, Random Parts",
      "Functional Parts",
      "Outdoor Parts"
    ]
  },
  {
    "Name_Short": "PLA-BASIC",
    "Name_Full": "Polylactic Acid (Basic)",
    "MaterialDescription": "General-purpose PLA for prototypes and visual parts.",
    "TensileStrength": "60 MPa",
    "Stiffness": "3.5 GPa",
    "ElongationAtBreak": "6%",
    "Density": "1.24 g/cm³",
    "HDT": "57°C",
    "WaterAbsorption": "Low",
    "ChemicalResistance": "Poor",
    "UVR": "Poor",
    "PrintTemperature": "190-220°C",
    "BedTemperature": "50-70°C",
    "PrintSpeed": "Fast",
    "SurfaceFinish": "Smooth and Glossy",
    "ImpactResistance": "Poor",
    "Flexibility": "Low",
    "CostLevel": "Low",
    "BaseTime": 6.5,
    "ImageUrl": "PLA.jpg",
    "TypeOfUse": [
      "Architecture Models",
      "Decorative Parts, Toys, Random Parts"
    ]
  },
  {
    "Name_Short": "PLA-CF",
    "Name_Full": "Carbon Fiber Reinforced Polylactic Acid",
    "MaterialDescription": "Carbon-fiber reinforced PLA with higher stiffness and dimensional stability.",
    "TensileStrength": "65 MPa",
    "Stiffness": "4.2 GPa",
    "ElongationAtBreak": "3%",
    "Density": "1.22 g/cm³",
    "HDT": "60°C",
    "WaterAbsorption": "Low",
    "ChemicalResistance": "Poor",
    "UVR": "Poor",
    "PrintTemperature": "200-230°C",
    "BedTemperature": "45-65°C",
    "PrintSpeed": "Medium",
    "SurfaceFinish": "Matte",
    "ImpactResistance": "Poor",
    "Flexibility": "Low",
    "CostLevel": "Medium",
    "BaseTime": 7.0,
    "ImageUrl": "PLA-CF.jpg",
    "TypeOfUse": [
      "Architecture Models",
      "Decorative Parts, Toys, Random Parts"
    ]
  },
  {
    "Name_Short": "ABS",
    "Name_Full": "Acrylonitrile Butadiene Styrene",
    "MaterialDescription": "Tough engineering thermoplastic for functional parts.",
    "TensileStrength": "42 MPa",
    "Stiffness": "2.1 GPa",
    "ElongationAtBreak": "20%",
    "Density": "1.04 g/cm³",
    "HDT": "90°C",
    "WaterAbsorption": "Low",
    "ChemicalResistance": "Moderate",
    "UVR": "Poor",
    "PrintTemperature": "240-270°C",
    "BedTemperature": "90-110°C",
    "PrintSpeed": "Medium",
    "SurfaceFinish": "Semi-matte",
    "ImpactResistance": "Good",
    "Flexibility": "Medium",
    "CostLevel": "Low",
    "BaseTime": 7.2,
    "ImageUrl": "ABS.jpg",
    "TypeOfUse": [
      "Automotive Parts",
      "Decorative Parts, Toys, Random Parts",
      "Functional Parts",
      "Structural Parts"
    ]
  },
  {
    "Name_Short": "ASA",
    "Name_Full": "Acrylonitrile Styrene Acrylate",
    "MaterialDescription": "Weather-resistant filament for outdoor use.",
    "TensileStrength": "45 MPa",
    "Stiffness": "2.0 GPa",
    "ElongationAtBreak": "12%",
    "Density": "1.07 g/cm³",
    "HDT": "95°C",
    "WaterAbsorption": "Low",
    "ChemicalResistance": "Moderate",
    "UVR": "Good",
    "PrintTemperature": "240-270°C",
    "BedTemperature": "80-100°C",
    "PrintSpeed": "Medium",
    "SurfaceFinish": "Matte",
    "ImpactResistance": "Good",
    "Flexibility": "Medium",
    "CostLevel": "Medium",
    "BaseTime": 7.4,
    "ImageUrl": "ASA.jpg",
    "TypeOfUse": [
      "Automotive Parts",
      "Decorative Parts, Toys, Random Parts",
      "Outdoor Parts",
      "Structural Parts"
    ]
  },
  {
    "Name_Short": "ASA-CF",
    "Name_Full": "Carbon Fiber Reinforced ASA",
    "MaterialDescription": "Carbon-fiber ASA with high outdoor durability and stiffness.",
    "TensileStrength": "68 MPa",
    "Stiffness": "5.8 GPa",
    "ElongationAtBreak": "2.5%",
    "Density": "1.19 g/cm³",
    "HDT": "103°C",
    "WaterAbsorption": "Low",
    "ChemicalResistance": "Moderate",
    "UVR": "Good",
    "PrintTemperature": "250-280°C",
    "BedTemperature": "90-110°C",
    "PrintSpeed": "Medium",
    "SurfaceFinish": "Matte",
    "ImpactResistance": "Medium",
    "Flexibility": "Low",
    "CostLevel": "High",
    "BaseTime": 8.1,
    "ImageUrl": "ASA-CF.jpg",
    "TypeOfUse": [
      "Automotive Parts",
      "Outdoor Parts",
      "Structural Parts"
    ]
  },
  {
    "Name_Short": "PA6-CF",
    "Name_Full": "Carbon Fiber Reinforced Nylon 6",
    "MaterialDescription": "Carbon-fiber nylon 6 for high stiffness and mechanical strength.",
    "TensileStrength": "110 MPa",
    "Stiffness": "7.5 GPa",
    "ElongationAtBreak": "3.5%",
    "Density": "1.10 g/cm³",
    "HDT": "186°C",
    "WaterAbsorption": "High",
    "ChemicalResistance": "Good",
    "UVR": "Moderate",
    "PrintTemperature": "270-300°C",
    "BedTemperature": "90-120°C",
    "PrintSpeed": "Medium",
    "SurfaceFinish": "Matte",
    "ImpactResistance": "Good",
    "Flexibility": "Low",
    "CostLevel": "High",
    "BaseTime": 8.6,
    "ImageUrl": "PA6-CF.jpg",
    "TypeOfUse": [
      "Automotive Parts",
      "Functional Parts",
      "Mechanical Parts",
      "Outdoor Parts",
      "Structural Parts"
    ]
  },
  {
    "Name_Short": "PAHT-CF",
    "Name_Full": "Carbon Fiber Reinforced High-Temperature Polyamide",
    "MaterialDescription": "High-temperature carbon-fiber polyamide for load-bearing components.",
    "TensileStrength": "120 MPa",
    "Stiffness": "8.0 GPa",
    "ElongationAtBreak": "2.8%",
    "Density": "1.10 g/cm³",
    "HDT": "194°C",
    "WaterAbsorption": "Medium",
    "ChemicalResistance": "Excellent",
    "UVR": "Moderate",
    "PrintTemperature": "280-310°C",
    "BedTemperature": "90-120°C",
    "PrintSpeed": "Medium",
    "SurfaceFinish": "Matte",
    "ImpactResistance": "Good",
    "Flexibility": "Low",
    "CostLevel": "High",
    "BaseTime": 8.8,
    "ImageUrl": "PAHT-CF.jpg",
    "TypeOfUse": [
      "Automotive Parts",
      "Functional Parts",
      "Mechanical Parts",
      "Outdoor Parts",
      "Structural Parts"
    ]
  },
  {
    "Name_Short": "PC",
    "Name_Full": "Polycarbonate",
    "MaterialDescription": "Polycarbonate for high strength and heat-resistant applications.",
    "TensileStrength": "65 MPa",
    "Stiffness": "2.3 GPa",
    "ElongationAtBreak": "10%",
    "Density": "1.20 g/cm³",
    "HDT": "112°C",
    "WaterAbsorption": "Low",
    "ChemicalResistance": "Moderate",
    "UVR": "Moderate",
    "PrintTemperature": "260-300°C",
    "BedTemperature": "90-120°C",
    "PrintSpeed": "Medium",
    "SurfaceFinish": "Semi-gloss",
    "ImpactResistance": "Excellent",
    "Flexibility": "Medium",
    "CostLevel": "Medium",
    "BaseTime": 8.0,
    "ImageUrl": "PC.jpg",
    "TypeOfUse": [
      "Automotive Parts",
      "Functional Parts",
      "Outdoor Parts",
      "Structural Parts"
    ]
  },
  {
    "Name_Short": "PC-FR",
    "Name_Full": "Flame-Retardant Polycarbonate",
    "MaterialDescription": "Flame-retardant PC for electrical and safety-critical parts.",
    "TensileStrength": "60 MPa",
    "Stiffness": "2.6 GPa",
    "ElongationAtBreak": "8%",
    "Density": "1.23 g/cm³",
    "HDT": "118°C",
    "WaterAbsorption": "Low",
    "ChemicalResistance": "Moderate",
    "UVR": "Moderate",
    "PrintTemperature": "270-300°C",
    "BedTemperature": "95-120°C",
    "PrintSpeed": "Medium",
    "SurfaceFinish": "Semi-matte",
    "ImpactResistance": "Very Good",
    "Flexibility": "Medium",
    "CostLevel": "High",
    "BaseTime": 8.2,
    "ImageUrl": "PC-FR.jpg",
    "TypeOfUse": [
      "Automotive Parts",
      "Functional Parts",
      "Outdoor Parts",
      "Structural Parts"
    ]
  },
  {
    "Name_Short": "PET-CF",
    "Name_Full": "Carbon Fiber Reinforced PET",
    "MaterialDescription": "High-rigidity PET reinforced with carbon fiber for structural parts.",
    "TensileStrength": "72 MPa",
    "Stiffness": "6.0 GPa",
    "ElongationAtBreak": "2.2%",
    "Density": "1.32 g/cm³",
    "HDT": "140°C",
    "WaterAbsorption": "Low",
    "ChemicalResistance": "Excellent",
    "UVR": "Good",
    "PrintTemperature": "260-290°C",
    "BedTemperature": "80-110°C",
    "PrintSpeed": "Medium",
    "SurfaceFinish": "Matte",
    "ImpactResistance": "Medium",
    "Flexibility": "Low",
    "CostLevel": "High",
    "BaseTime": 8.0,
    "ImageUrl": "PET-CF.jpg",
    "TypeOfUse": [
      "Automotive Parts",
      "Functional Parts",
      "Mechanical Parts",
      "Outdoor Parts",
      "Structural Parts"
    ]
  },
  {
    "Name_Short": "PPA-CF",
    "Name_Full": "Carbon Fiber Reinforced Polyphthalamide",
    "MaterialDescription": "Advanced carbon-fiber PPA with excellent thermal and chemical resistance.",
    "TensileStrength": "130 MPa",
    "Stiffness": "9.0 GPa",
    "ElongationAtBreak": "2.2%",
    "Density": "1.12 g/cm³",
    "HDT": "230°C",
    "WaterAbsorption": "Low",
    "ChemicalResistance": "Excellent",
    "UVR": "Good",
    "PrintTemperature": "290-320°C",
    "BedTemperature": "100-130°C",
    "PrintSpeed": "Medium",
    "SurfaceFinish": "Matte",
    "ImpactResistance": "Medium",
    "Flexibility": "Low",
    "CostLevel": "High",
    "BaseTime": 9.0,
    "ImageUrl": "PPA-CF.jpg",
    "TypeOfUse": [
      "Automotive Parts",
      "Functional Parts",
      "Mechanical Parts",
      "Structural Parts"
    ]
  },
  {
    "Name_Short": "PPS-CF",
    "Name_Full": "Carbon Fiber Reinforced Polyphenylene Sulfide",
    "MaterialDescription": "Carbon-fiber PPS for extreme thermal and chemical environments.",
    "TensileStrength": "95 MPa",
    "Stiffness": "9.5 GPa",
    "ElongationAtBreak": "1.8%",
    "Density": "1.35 g/cm³",
    "HDT": "260°C",
    "WaterAbsorption": "Very Low",
    "ChemicalResistance": "Excellent",
    "UVR": "Good",
    "PrintTemperature": "310-340°C",
    "BedTemperature": "110-140°C",
    "PrintSpeed": "Slow",
    "SurfaceFinish": "Matte",
    "ImpactResistance": "Medium",
    "Flexibility": "Low",
    "CostLevel": "Very High",
    "BaseTime": 9.4,
    "ImageUrl": "PPS-CF.jpg",
    "TypeOfUse": [
      "Automotive Parts",
      "Functional Parts",
      "Mechanical Parts",
      "Structural Parts"
    ]
  },
  {
    "Name_Short": "PETG-CF",
    "Name_Full": "Carbon Fiber Reinforced PETG",
    "MaterialDescription": "Carbon-fiber PETG with improved stiffness and reduced warping.",
    "TensileStrength": "63 MPa",
    "Stiffness": "5.0 GPa",
    "ElongationAtBreak": "3%",
    "Density": "1.28 g/cm³",
    "HDT": "78°C",
    "WaterAbsorption": "Low",
    "ChemicalResistance": "Good",
    "UVR": "Moderate",
    "PrintTemperature": "240-270°C",
    "BedTemperature": "70-90°C",
    "PrintSpeed": "Medium",
    "SurfaceFinish": "Matte",
    "ImpactResistance": "Medium",
    "Flexibility": "Low",
    "CostLevel": "High",
    "BaseTime": 7.6,
    "ImageUrl": "PETG-CF.jpg",
    "TypeOfUse": [
      "Decorative Parts, Toys, Random Parts",
      "Functional Parts"
    ]
  },
  {
    "Name_Short": "TPU-85A",
    "Name_Full": "Thermoplastic Polyurethane 85A",
    "MaterialDescription": "Very soft TPU for damping, grips, and cushioning.",
    "TensileStrength": "32 MPa",
    "Stiffness": "0.03 GPa",
    "ElongationAtBreak": "600%",
    "Density": "1.20 g/cm³",
    "HDT": "50°C",
    "WaterAbsorption": "Low",
    "ChemicalResistance": "Good",
    "UVR": "Good",
    "PrintTemperature": "210-230°C",
    "BedTemperature": "35-55°C",
    "PrintSpeed": "Slow",
    "SurfaceFinish": "Matte",
    "ImpactResistance": "Excellent",
    "Flexibility": "Very High",
    "CostLevel": "Medium",
    "BaseTime": 9.5,
    "ImageUrl": "TPU-85A.jpg",
    "TypeOfUse": [
      "Decorative Parts, Toys, Random Parts"
    ]
  },
  {
    "Name_Short": "TPU-90A",
    "Name_Full": "Thermoplastic Polyurethane 90A",
    "MaterialDescription": "Flexible TPU balancing softness and printability.",
    "TensileStrength": "35 MPa",
    "Stiffness": "0.05 GPa",
    "ElongationAtBreak": "500%",
    "Density": "1.21 g/cm³",
    "HDT": "55°C",
    "WaterAbsorption": "Low",
    "ChemicalResistance": "Good",
    "UVR": "Good",
    "PrintTemperature": "215-235°C",
    "BedTemperature": "35-55°C",
    "PrintSpeed": "Slow",
    "SurfaceFinish": "Matte",
    "ImpactResistance": "Excellent",
    "Flexibility": "High",
    "CostLevel": "Medium",
    "BaseTime": 9.2,
    "ImageUrl": "TPU-90A.jpg",
    "TypeOfUse": [
      "Decorative Parts, Toys, Random Parts"
    ]
  },
  {
    "Name_Short": "TPU-95A-HF",
    "Name_Full": "Thermoplastic Polyurethane 95A (High Flow)",
    "MaterialDescription": "High-flow TPU for flexible parts at higher print speeds.",
    "TensileStrength": "38 MPa",
    "Stiffness": "0.08 GPa",
    "ElongationAtBreak": "450%",
    "Density": "1.22 g/cm³",
    "HDT": "60°C",
    "WaterAbsorption": "Low",
    "ChemicalResistance": "Good",
    "UVR": "Good",
    "PrintTemperature": "220-240°C",
    "BedTemperature": "40-60°C",
    "PrintSpeed": "Medium",
    "SurfaceFinish": "Matte",
    "ImpactResistance": "Excellent",
    "Flexibility": "High",
    "CostLevel": "Medium",
    "BaseTime": 8.8,
    "ImageUrl": "TPU-95A-HF.jpg",
    "TypeOfUse": [
      "Decorative Parts, Toys, Random Parts"
    ]
  },
  {
    "Name_Short": "TPU-FOR-AMS",
    "Name_Full": "Thermoplastic Polyurethane (AMS-Compatible)",
    "MaterialDescription": "AMS-compatible TPU for flexible, repeatable printing workflows.",
    "TensileStrength": "34 MPa",
    "Stiffness": "0.06 GPa",
    "ElongationAtBreak": "500%",
    "Density": "1.21 g/cm³",
    "HDT": "55°C",
    "WaterAbsorption": "Low",
    "ChemicalResistance": "Good",
    "UVR": "Good",
    "PrintTemperature": "220-240°C",
    "BedTemperature": "35-55°C",
    "PrintSpeed": "Medium",
    "SurfaceFinish": "Matte",
    "ImpactResistance": "Excellent",
    "Flexibility": "High",
    "CostLevel": "Medium",
    "BaseTime": 8.9,
    "ImageUrl": "TPU-for-AMS.jpg",
    "TypeOfUse": [
      "Decorative Parts, Toys, Random Parts"
    ]
  }
]
}
